Repository: ravindrakr1918/PP2_CCS_TI_AI_new

File: PP2_DATA_CSS_AI_TI.csv (part 2 of 2)
Conc_Fe(%),Conc_SiO2(%),Conc_Al2O3(%),Conc_LOI(%),Conc45_micron(%),Blane_No_cm2_g,CRM_dust_kg_t,ESP_DUST_kg_t,SMS_sludge_DRY_kg_t,Green_Pellet_Moisture(%),Green_Pellet_GCS_kg,Green_Pellet_Drop_No.,FEED_RATE_tph,MACHINE_SPEED_m_min,FIRING_TEMP_C,BURNTHRU_TEMP_C,DR_Main_temp_C,UDD_FAN_PRESSURE_mmWC,UDD_FAN_TEMP_C,WBR_PRESURE_mmWC,WBR_FAN_TEMP_C,CA_PRESSURE_mmWC,2nd_cooling_zone_pressure_mmWC,2nd_cooling_zone_temp_C,Pellet_CCS_Kg_p,TI,AI
60.17,6.81,2.83,3.13,61.78,1630,7.43,5.38,8.5,10.39,1.03,13.79,603.61,2.97,1297.98,346.66,858.01,332.76,222.19,-391.03,167.9,480.59,-89.64,115.58,258,92.31,6.2
60.2,7.34,2.58,2.91,59.92,1511.67,5.59,2.73,8.15,10.26,1.04,13.79,626.07,3,1300.53,332.29,858.95,351.08,235.64,-414.49,163.33,528.59,-89.54,125.13,252,91.78,6.56
59.84,7.86,2.71,2.73,60.33,1615,2.49,0.49,8.29,10.13,1.02,15.04,618.98,3,1296.93,342.82,860.25,331.87,235.24,-399.85,167.34,510.15,-90.48,125.82,253,91.98,6.36
59.83,7.78,2.85,2.86,62.39,1708.33,3.27,2.84,8.39,10.14,1.03,18.38,607.24,2.94,1289.98,364.72,864.2,326.11,234.9,-390.59,174.37,496.4,-81.15,123.15,248,92.64,5.6
59.65,7.88,2.79,2.92,62.68,1826.67,2.98,3.09,8.42,10.27,1.04,15.08,610.09,3.01,1302.82,346.69,847.65,341.8,221.68,-408.25,164.85,497.74,-91.1,115.88,255,92.6,5.71
60.65,6.49,2.7,3.05,59.85,1746.67,2.12,5.71,8.29,10.34,1.04,14.13,618.74,3.02,1310.28,333.39,864.14,342.7,223.2,-405.86,167.08,499.51,-88.35,125.83,247,91.47,6.76
60.5,6.68,2.64,3.03,60.99,1766.67,2.96,3.81,6.85,10.27,1.03,17.71,620.67,3,1304.18,334.24,866.06,345.01,221.3,-405.22,169.98,495.54,-89.17,119.17,246.67,91.64,6.53
60.71,6.4,2.62,3.09,58.79,1601.67,3.44,2.4,8.49,10.27,1.03,12,606.58,3.01,1299.3,348.3,863.95,343.42,231.31,-401.17,167.25,501.14,-88.65,124.54,252.33,92.13,6.31
60.48,6.43,2.71,3.28,62.63,1743.33,2.83,4.7,7.72,10.36,1.03,14.29,607.87,2.94,1297.92,367.83,869.9,355.73,231.51,-392.18,175.78,503.91,-89.72,123.45,252,92.2,6.13
60.47,6.46,2.56,3.22,62.32,1748.33,2.8,4.06,8.42,10.23,1.03,12,607.01,2.94,1296.73,346.98,852.88,340.04,232.76,-402.83,167.6,509.98,-89.25,126.11,253.67,92.33,6.11
60.57,6.2,2.78,3.23,61.34,1716.67,2.89,0.26,8.42,10.15,1.01,13.71,605.09,2.92,1303.58,348.07,869.19,356.15,232.22,-412.84,166.08,528.74,-89.67,125.55,252.5,92.62,5.62
61.02,5.74,2.66,3.21,59.67,1651.67,3.28,3.05,8.33,10.12,1.03,12.25,609.84,2.93,1302.03,350.27,860.28,352.19,235,-419.11,171.94,524.29,-86.23,127.19,250.83,92.31,6.18
60.67,5.93,2.69,3.36,59.64,1600,2.73,5.75,8.54,10.09,1.03,11.21,610.73,2.96,1294.26,365.42,869.04,355.07,240.79,-394.5,179.22,505.17,-87.26,133.7,252.33,92.42,5.89
61.09,5.66,2.66,3.18,57.57,1501.67,0,0.27,8.31,10.08,1.02,12.54,615.24,2.98,1287.48,371.8,874.41,356.23,243.05,-396.25,179.03,514.21,-88.34,134.55,252.17,92.04,6.29
61.36,5.31,2.74,3.06,58.12,1613.33,0,0,6.96,9.97,1.03,12.58,604.7,2.91,1289.81,363.33,857.2,346.58,226.92,-390.81,179.04,502.3,-88.93,121.85,256,92.24,6.36
61.3,5.5,2.59,3.14,58.92,1731.67,0,0.2,8.42,9.94,1.01,12.33,604.85,2.89,1306.35,353.13,856.68,335.72,221.74,-390.41,173.67,497.4,-88.46,119.37,249.17,91.89,6.56
61.28,5.92,2.57,2.93,57.33,1541.67,2.03,0.64,8.29,10.06,1.02,10.29,613.96,2.96,1305.83,328.79,877.94,346.08,237.74,-410.17,167.7,513.85,-88.29,137.61,255.5,91.24,7.09
61.29,5.41,2.77,3.16,61.22,1721.67,3.02,1.97,8.19,10.16,1.04,14.13,620.09,3.02,1305.45,344.26,878.87,350.52,233.02,-399.79,167.63,500.3,-89.17,133.36,250.17,91.67,6.69
60.95,5.69,2.93,3.18,62.11,1730,6.14,2.47,8.35,10.18,1.02,16.04,614.28,3,1287.85,353.02,866.21,349.97,232.46,-389.56,174.13,495.09,-88.46,128.78,245.33,92.42,5.98
61.25,5.22,2.88,3.39,61.33,1601.67,6.5,4.78,6.91,10.25,1.04,15.38,611.85,3.01,1290.53,342.68,858.99,350,225.29,-397.12,167.65,495.14,-89.66,125.47,248.83,92.76,5.58
59.99,5.83,3.13,3.8,60.43,1656.67,3.6,2.4,8.16,10.37,1.03,16.08,598.87,2.98,1290.09,336.08,844.11,341.27,218.64,-392.81,169.66,474.34,-88.72,123.71,243.5,92.44,5.76
59.82,6.12,2.98,4.04,62.24,1850,7.56,4.11,9.64,10.65,1.03,23.17,535.72,2.77,1272.68,374.89,819.64,318.98,197.47,-338.14,179.71,430.47,-86.54,107.69,247,93.18,5.13
60.45,4.92,2.98,4.29,61.62,1706.67,6.23,2.98,10.27,10.56,1.02,23.29,520.35,2.66,1276.58,364.49,771.58,306.63,178.76,-342.52,182.06,426.45,-87.59,95.08,235.17,92.29,5.93
60.55,5.03,2.97,3.98,58.78,1686.67,2.46,6.94,8.79,10.54,1.02,20.58,589.73,2.87,1305.17,351.3,848.04,343.86,211.44,-389.16,173.85,483.68,-88.99,112.43,245.5,92.24,6
61.15,4.55,2.9,3.78,58.2,1600,1.67,0.89,8.66,10.35,1.03,13.75,605.69,2.96,1303.5,336.87,868.84,350.25,224.66,-403.47,169.74,511.4,-89.56,125.46,243,91.31,7
60.98,4.59,2.79,3.82,58.09,1646.67,1.69,3.08,6.53,10.38,1.01,13.17,591.13,2.9,1299.73,356.3,860.84,333.28,216.4,-372.06,173.79,477.04,-87.76,114.94,247.83,92.09,6.27
60.92,4.66,2.89,3.91,58.62,1745,1.76,0.93,5,10.54,1.05,13.79,604.85,3,1305.1,350.8,864.79,342.95,218.79,-390.47,171.48,488.57,-88.1,116.35,245.5,90.89,7.29
60.94,4.83,2.78,3.73,57.21,1641.67,2.35,4.49,4.25,10.31,1.02,14.88,605.33,3,1293.21,347.69,866.5,348.89,226.84,-397.23,169.67,501.2,-89.14,123.04,246.5,91.89,6.53
60.46,5.41,2.78,3.53,60.33,1775,2.4,5.41,6.4,10.43,1.03,17.75,541.31,2.72,1287.26,374.14,811.95,305.53,187.14,-337.71,180.12,442.48,-83.8,94.51,259.17,92.09,6.27
60.47,5.63,2.82,3.54,59.89,1638.33,1.85,0.35,5.56,10.46,1.02,18.25,540.25,2.69,1294.55,376.67,823.88,318.13,194.86,-350.18,182.27,458.08,-88.39,97.93,265.33,92.96,5.76
60.79,4.62,2.81,4,57.13,1533,1.62,3.08,5.24,10.46,1.02,14.33,578.93,2.86,1296.89,354.98,843.38,331.08,218.41,-384.23,176.16,468.47,-88.59,122.61,252.67,91.98,6.47
60.4,5.12,2.94,4,59.91,1670,2.11,0.83,5.91,10.55,1.03,16.08,584.49,2.95,1291.85,365.58,870.94,341.26,216.01,-367.04,179.8,465.55,-88.78,117.34,237,93.11,5.44
60.27,5.71,2.73,3.8,59.26,1588.33,2.3,0.34,5,10.41,1.03,13.93,604.56,3.04,1274.7,347.61,871.21,346.68,225.94,-377.58,176.49,486.69,-88.53,131.85,232.83,92.84,5.64
59.88,4.93,3.14,4.54,55.25,1536.67,1.68,4.31,5.66,10.59,1.03,12.33,598.86,3.02,1296.48,315,848.86,346.89,214.63,-409.08,163.76,499.07,-89.91,121.85,240.67,91.64,6.89
60.46,4.29,3.19,4.47,58.84,1605,2.84,7.42,5.91,10.67,1.03,15.67,600.46,2.98,1293.02,320.22,850.07,348.7,205.26,-399.05,166.42,488.42,-88.29,111.44,236,91.7,6.43
60.49,4.41,2.99,4.38,61.2,1637.5,1.93,2.28,5.96,10.5,1.03,17.93,471.72,2.62,1281.47,365.65,773.75,281.03,181.56,-320.09,178.75,397.32,-83.62,101.76,241,91.58,6.69
60.8,4.54,2.85,4.04,57.05,1515,2.35,0.16,4.51,10.27,1.01,13.54,549.12,2.86,1292.65,339.77,842.49,330.43,218.55,-390.17,173.16,468.52,-88.11,124.11,240.5,92.07,6.24
60.44,4.93,2.91,4.03,57.5,1518.33,2.51,3.2,4.81,10.58,1.03,15.96,538.92,2.84,1285.61,349.53,831.41,311.98,206.1,-361.57,177.35,451.61,-86.11,116.4,245.17,91.4,6.91
60.19,4.91,3.32,4.28,59.98,1803.33,3.26,4.92,6.07,10.58,1.02,16.63,560.9,2.94,1294.38,308.4,846.13,333.79,193.45,-391.31,160.79,466.11,-89.99,106.48,246,91.53,6.64
60.71,4.12,3.22,4.38,57.46,1598.33,2.27,7.5,6.18,10.57,1.03,15.46,564.92,2.88,1297.3,303.52,845.58,346.49,197.11,-421.45,162.9,486.92,-92.48,110.85,242.83,90.73,7.31
60.81,4.11,3.25,4.35,58.97,1561.67,1.32,7.84,6.16,10.53,1.02,16.13,574.39,2.95,1294.52,307.35,854.05,337.32,206.4,-402.33,163.24,469.58,-93.2,114.64,237.17,90.4,7.33
60.88,4.18,3.39,4.25,60.11,1835,1.79,8.8,6.75,10.56,1.04,17.17,578.02,2.9,1300.89,320.96,845.52,333.01,211.66,-400.71,165.61,441.87,-92.08,122.3,239.67,90.29,7.47
60.05,5.61,3.34,4.24,59.01,1690,3.05,8.47,5.94,10.82,1.04,20.92,591.16,3,1313.8,325.87,848.77,337.72,223.21,-401.55,165.03,444.73,-92.87,126.37,243.33,90.98,6.62
60.3,5.68,3.17,4.03,59.3,1635,3.12,9.31,6.72,10.72,1.02,19.42,587.6,3.01,1305.58,313.87,850.94,339.26,229.56,-396.26,162.53,439.78,-93.44,132.09,237.5,91.07,7
60.41,5.09,3.36,4.31,57.77,1600,3.53,11.37,6.68,10.79,1.03,18.13,576.49,2.98,1298.76,320.19,839.03,334.79,188.43,-399.02,145.28,466.61,-81.45,110.44,244,91.16,7.11
60.11,5.62,3.34,4.3,57.18,1703.33,3.13,6.12,6.75,10.8,1.04,21.79,581.13,2.89,1299.48,339.65,857.51,344.18,217.81,-402.16,166.08,463.57,-93.08,121.37,248.67,91.87,6.36
60.17,6.24,3.24,3.78,58.52,1625,2.66,4.78,6.68,10.63,1.05,15.38,599.72,3,1302.76,309.3,855.21,351.23,216.64,-416.93,160.85,490.71,-93.44,124.12,240.33,92.33,6.13
60.04,6.12,3.4,3.89,61.66,1723.33,2.73,2.83,6.15,10.97,1.09,19.13,586.11,2.87,1296.82,335.98,825.48,344.3,188.44,-395.9,173.59,480.16,-90.55,100.57,242.17,91.73,6.13
60.35,5.65,3.45,3.88,59.89,1648.33,1.33,10.73,5.75,10.89,1.06,21.38,612.07,3.01,1294.45,330.38,847.32,343.28,202.45,-394.49,170.69,477.18,-88.39,109.74,238,91.89,6.04
60.98,4.84,3.4,3.88,57.03,1428.33,1.77,6.64,5.65,10.76,1.06,20.83,618.49,3,1300.74,328.4,869.59,343.27,220.59,-407.43,165.42,494.32,-89.91,122.66,245,91,6.98
61.09,4.72,3.43,3.94,60.12,1701.67,3.15,12.43,5.66,10.87,1.04,20.46,612.24,3,1295.73,336.3,864.64,336.75,219.36,-392.94,168.12,474.78,-88.36,118.01,243.67,91.47,6.47
60.34,5.54,3.59,3.88,61.24,1673.33,1.3,7.99,6.52,10.83,1.08,23.17,592.34,3,1290.83,346.05,834.64,329.88,201.82,-378.02,171.29,464.49,-88.89,107.87,243.5,91.98,6.04
60.21,5.87,3.48,3.86,62.99,1796.67,1.71,11.69,5.9,11.38,1.09,26.21,593.41,2.95,1292.27,330.12,842.37,328.93,206.51,-389.11,170.28,464.72,-88.44,116.43,241,91.2,6.76
60,5.99,3.38,4,68.14,1900,4.59,12.43,7.93,10.8,1.08,27.17,422.75,2.44,1220.24,367.18,651.46,257.22,141.03,-290.75,181.75,330.42,-69.76,81.48,241,90.4,7.67
60.37,5.66,3.37,3.78,63.44,1871.67,1,10.31,5.99,11.09,1.09,26.92,520.47,2.7,1280.45,352.01,807.12,303.61,188.36,-333,182.51,428.22,-86.75,107.68,247.67,92.67,5.36
60.83,5.48,3.32,3.42,60.89,1778.33,3.42,10.29,5.84,10.99,1.05,26.71,593.77,2.98,1295.57,324.05,872.29,350.47,216.24,-391.65,171.95,490.81,-88.25,126.09,246.33,92.36,5.82
59.97,6.28,3.37,3.5,62.81,1950,3.56,11.18,6.99,11.33,1.06,25.33,559.93,2.83,1285.74,327.84,810.6,327.13,188.16,-392.74,168.38,465.69,-89.3,104.32,256.17,92.82,5.36
59.64,6.08,3.54,3.89,62.09,1928.33,2.47,13.94,6.6,11.39,1.08,25.25,526.92,2.74,1289.89,341.17,804.78,309.69,183.01,-363.53,172.16,427.71,-86.93,104.1,246.33,92.73,5.42
59.49,6.1,3.56,3.97,63.86,1945,4.07,6,5.26,11.57,1.05,26.25,584.17,2.9,1294.13,313.7,805.46,334.48,187.03,-401.95,163.59,458.77,-90.03,106.11,230.83,92.38,5.73
59.39,6.62,3.41,3.78,59.99,1710,3.64,2.72,6.58,11.43,1.06,26.38,604.1,3.02,1298.94,304.97,858.66,353.03,212.26,-404.15,161.76,479.29,-92.23,125.48,243.17,91.73,6.42
60.12,5.41,3.56,3.92,61.36,1788.33,2.36,7.87,6.42,11.24,1.04,25.67,559.17,2.84,1290.38,318.46,827.89,334.05,191.43,-384.83,167.12,449.81,-91.56,112.22,251,92.13,6.2
59.58,4.81,3.87,4.58,63.57,1960,4.02,0.63,5.3,11.2,1.11,28.08,586.78,2.98,1298.92,303.67,837.18,348.84,187.46,-403.44,155.71,460.34,-93.1,104.9,242.54,92.11,5.87
60.42,4.21,3.84,4.21,58.85,1683.33,2.62,0.13,6.56,11.68,1.09,26.96,602.48,3.02,1293.51,306.4,861.04,352.33,207.09,-405.17,157.7,495.17,-90.94,118.24,242.17,91.42,6.87
60.39,4.27,3.9,4.32,61.6,1848.33,2.6,4.77,6.58,11.52,1.07,28.17,599.89,3.04,1298.87,304.58,857.5,349.57,204.73,-406.26,159.57,471.33,-88.33,113.68,234,91.93,5.87
60.69,4.1,3.87,4.24,59.51,1706.67,2.45,9.39,5.9,11.59,1.07,25.33,593.33,2.93,1297.08,301.06,851.17,342.49,210.27,-413.42,159.53,489.99,-85.33,120.49,241,91.4,6.64
60.26,4.8,3.78,4.17,62.61,1761.67,0.71,7.04,6.64,11.5,1.14,25.88,598.89,3,1299.44,300.55,861.43,342.72,212.78,-411.76,156.77,477.16,-87.27,119.94,238.17,91.09,6.6
61.01,4.81,3.38,3.69,60.97,1818.33,0.43,0.34,6.58,11.34,1.12,27.33,606.62,2.98,1301.34,307.62,870.59,349.91,216.89,-395.4,164.85,475.95,-94,127,244.17,91.51,6.47
61.18,4.71,3.31,3.64,61.04,1695,1.62,8.19,6.58,10.91,1.07,27.75,597.21,2.93,1287.7,315.52,866.96,344.34,216.1,-394.86,167.28,480.42,-88.91,126.68,236.5,91.6,6.27
60.72,5.27,3.46,3.55,60.27,1643.33,3.17,7.56,6.41,11.31,1.11,26.29,604.52,2.98,1291.7,318.86,872.51,352.01,218.13,-409.14,162.25,502.92,-89.73,123.72,243.33,92.22,5.6
60.33,5.44,3.59,3.74,58.44,1706.67,2.38,4.89,6.53,11.33,1.09,23.46,607.02,2.98,1280.94,301.43,852.91,341.43,215.95,-407.28,157.66,502.45,-88.25,120.47,241,92.47,5.73
60.04,5.53,3.68,3.97,60.54,1678.73,4.56,3.54,5.76,11.23,1.1,27.75,596.95,2.98,1300.08,301.65,863.82,344.91,215.51,-398.71,160.9,492.1,-88.63,122.07,241.17,92.04,5.91
60.92,4.84,3.56,3.64,59.11,1601.67,2.61,2.49,6.67,11.17,1.1,18.58,590.04,2.93,1296.75,318.69,880.12,337.1,223.45,-401.19,165.68,497.62,-88.84,125.28,245.17,91.62,6.13
61.14,5.15,3.39,3.26,59.99,1555,2.4,7.28,6.41,10.87,1.11,16.75,610.96,2.95,1299.05,324.5,876.77,345.62,222.05,-404.65,165.65,510.78,-89.53,127.51,240,92.09,6.02
61.37,5.17,3.19,3.15,59.34,1573.33,1.7,6.65,6.4,10.46,1.07,12.96,612.21,2.92,1298.42,334.55,891.73,345.19,228.82,-399.77,169.71,512.23,-87.95,136.75,247.67,92.47,5.73
61.48,5.32,3.06,2.93,59.78,1548.33,2.26,0.17,6.33,10.56,1.05,11.71,611.89,2.95,1285.99,326.05,900.75,349.26,238.94,-403.78,167.74,520.58,-89.18,149.82,245.17,91.78,6.47
61.34,5.79,2.95,2.77,63.39,1713.33,0,0.04,6.13,10.45,1.1,13.38,625.44,2.95,1284.09,328.15,905.38,351.99,239.02,-397.34,167.51,506.47,-89.39,149.03,245,92.89,5.36
60.59,6.25,3.32,2.91,63.53,1856.67,3.62,0.28,6.11,10.31,1.05,17.71,617.67,2.9,1290.12,329.77,858.31,338.82,216.38,-389.77,169.47,489.92,-88.95,124.81,243,93.02,5.29
60.33,6.41,3.27,3.02,60.8,1768.33,3.86,10.11,5.48,10.3,1.07,21.92,616.19,2.88,1293.66,306.99,855.34,343.35,209.53,-405.02,165.49,494.97,-92.77,122.13,251,92.56,5.73
60.98,5.69,3.18,3.06,62.46,1581.67,3.97,7.41,6.31,10.28,1.1,20.17,611.32,2.88,1294.53,320.42,869.45,342.15,215.61,-390.99,171.43,497.1,-89.1,134.04,255.67,92.4,6.04
60.95,5.63,3.14,3.07,64.92,1638.33,2.23,5.78,6.21,10.36,1.07,22.21,622.47,2.91,1285.71,326.35,855.09,336.14,218.48,-395.41,167.9,495.06,-88.97,130.98,249.67,92.4,5.96
61.51,5.46,3.01,2.78,60.61,1538.33,3.29,3.23,6.21,10.13,1.09,11.33,619.01,2.85,1299.21,326.71,869.52,333.48,220.6,-404.71,171.99,504.29,-89.87,140.11,256,92.22,5.98
61.04,5.8,3.23,2.93,61.7,1625,3.29,3.79,6.13,10.23,1.06,17.88,620.22,2.89,1291.94,322.52,869.54,334.19,222.58,-396.52,167.89,490.92,-88.43,137.37,250.33,92.04,6.29
60.46,6.05,3.37,3.26,66.3,1905,4.39,7.64,4.05,10.33,1.07,23.17,624.82,3.03,1289.77,306.6,864.01,341.43,211.32,-396.8,164.88,470.16,-89.43,121.24,242.5,92.71,5.45
60.31,6.13,3.46,3.25,63.67,1866.67,3.4,0.1,6.28,10.74,1.07,25.13,611.51,2.94,1287.65,315.96,839.72,328.49,205.8,-389.72,169.99,473.22,-88.81,122.9,233.83,92.51,5.51
60.86,6,3.13,3,63.69,1658.33,3.63,1.1,6.2,10.19,1.05,14.83,618.75,2.93,1288.12,323.49,857.83,338.62,222.8,-397.79,168.49,500.55,-89.56,132.78,249.5,92.58,5.71
60.39,6.39,3.24,3,63.11,1713.33,4.83,1.76,5.48,10.18,1.09,20.08,621.52,2.92,1297.62,321.52,854.65,333.86,220.77,-391.86,165.89,487.87,-89.38,128.83,251,92.73,5.44
59.58,7.2,3.38,3.2,63.9,1785,2.43,0.63,6.15,10.36,1.06,22.96,618.82,2.96,1291.23,312.5,843.92,330.35,208.8,-383.52,168.36,469.39,-89.04,122.93,245.17,92.76,5.62
60.16,6.57,3.24,3.14,61.49,1758.33,0.4,0.44,6.08,10.44,1.08,22.71,619.46,2.97,1283.01,312.18,848.52,337.9,214.7,-393.19,164.68,485.5,-89.92,123.68,246.5,91.82,6.42
60.01,6.08,3.48,3.47,64.55,1891.67,2.87,0.42,6.23,10.41,1.05,22.71,609.06,2.97,1288.58,308.91,829.74,328.65,207.9,-386.82,166.36,456.41,-89.13,121.13,235.83,92.4,5.8
59.03,7.21,3.64,3.49,64.22,1900,2.79,9.82,6.33,10.64,1.11,24.08,597.47,2.95,1287.07,308.95,815.5,329.46,197.45,-389.58,175.69,466.78,-89.89,108.53,234.5,92.91,5.36
59.06,7.4,3.57,3.38,63.91,1865,3.77,0.12,12.42,10.32,1.11,24.42,492.23,2.64,1236.51,343.68,742.12,275.57,174.87,-323.02,180.31,393.68,-84.59,100.76,244.5,93,5.43
58.89,7.44,3.35,3.54,64.09,1955,1.49,0.38,6.26,10.2,1.05,22.38,357.31,2.25,1250.42,389.36,755.19,207.18,153.18,-223.64,192.83,315.53,-79.25,82.42,269.67,94.47,4.71
59.5,6.6,2.97,3.75,65.38,1955,0.42,0.43,0,10.2,1.05,24.42,358.04,2.22,1217.96,381.38,750.31,202.14,151.46,-230.48,186.11,294.27,-79.09,83.73,285.83,94.47,4.71
59.5,6.6,2.97,3.75,65.38,1955,4.83,0.35,0,10.2,1.05,26.5,340.47,2.12,1202.8,372.19,730.39,180.32,170.58,-212.01,169.46,216.67,-69.91,94.81,285.83,94.47,4.71
59.5,6.6,2.97,3.75,65.38,1955,4.01,5.83,0,10.2,1.05,17.42,308.42,2.01,1163.01,387.57,690.85,169.16,161.51,-177.58,183.24,173.06,-75.32,93.81,285.83,94.47,4.71
59.5,6.6,2.97,3.75,65.38,1955,4.01,5.83,0,10.2,1.05,17.42,308.42,2.01,1163.01,387.57,690.85,169.16,161.51,-177.58,183.24,173.06,-75.32,93.81,285.83,94.47,4.71
59.5,6.6,2.97,3.75,65.38,1955,2.78,6.73,0,10.2,1.05,22.13,299.71,2.06,1080.44,373.58,611.82,140.75,150.08,-207.88,173.14,194.54,-78.32,91.51,285.83,94.47,4.71
58.39,6.39,3.65,4.5,67.94,1630,0,2.94,0,10.2,1.05,27.44,306.48,2.15,1154.8,376.9,680.86,160.74,196.02,-190.12,185.64,161.67,-79.98,124.74,277,94.47,4.71
58.39,6.39,3.65,4.5,67.94,1630,0,2.94,0,10.2,1.05,27.44,306.48,2.15,1154.8,376.9,680.86,160.74,196.02,-190.12,185.64,161.67,-79.98,124.74,277,94.47,4.71
58.39,6.39,3.65,4.5,67.94,1630,0,2.94,0,10.2,1.05,27.44,306.48,2.15,1154.8,376.9,680.86,160.74,196.02,-190.12,185.64,161.67,-79.98,124.74,277,94.47,4.71
58.39,6.39,3.65,4.5,67.94,1630,0,2.94,0,10.2,1.05,27.44,306.48,2.15,1154.8,376.9,680.86,160.74,196.02,-190.12,185.64,161.67,-79.98,124.74,277,94.47,4.71
58.39,6.39,3.65,4.5,67.94,1630,0,2.94,0,10.2,1.05,27.44,306.48,2.15,1154.8,376.9,680.86,160.74,196.02,-190.12,185.64,161.67,-79.98,124.74,277,94.47,4.71
58.39,6.39,3.65,4.5,67.94,1630,0,2.94,0,10.2,1.05,27.44,306.48,2.15,1154.8,376.9,680.86,160.74,196.02,-190.12,185.64,161.67,-79.98,124.74,277,94.47,4.71
58.03,7.24,3.8,4.27,72.67,1630,6.22,2.94,0,10.2,1.05,27.34,289.37,2.09,1226.94,409.4,706.88,177.74,162.02,-184.54,199.84,210.8,-68.7,98.24,263,94.47,4.71
58.01,7.83,4.13,3.95,68.33,1930,7.46,10.88,0,10.2,1.05,24.33,336.89,2.17,1248.53,392.2,756.73,200.26,191.94,-218.01,196.58,240.89,-78.97,117.84,265,94.47,4.71
59.04,7.28,3.74,3.56,62.52,1930,5.08,9.24,0,10.2,1.05,22.08,303.87,2.05,1235.73,394.63,743.05,175.71,180.69,-178.27,200.5,214.55,-78.55,114.36,249,94.47,4.71
59.3,6.16,4.06,4.13,59.68,1930,3.23,7.65,0,10.2,1.05,31,308.75,2.11,1243.25,409.07,736.84,179.22,182.01,-193.27,206.02,227.94,-79.56,106.27,255,94.47,4.71
60.19,6.13,3.75,3.37,59.72,1930,0.75,4.84,0,10.2,1.05,25.29,303.16,2.07,1241.45,421.25,741.17,175.23,188.36,-187.28,217.11,218.97,-79.19,116.29,258,94.47,4.71
60.93,6.09,3.32,2.89,62.21,1930,2.94,7.68,0,10.2,1.05,17.71,311.38,2.05,1263.19,414.63,794.68,183.34,198.74,-177.96,220.76,230.64,-79.65,128.45,269,94.47,4.71
61.35,5.8,3.17,2.8,60.07,1930,4.91,12.32,0,10.2,1.05,20.63,309.83,2.05,1253.03,418.08,795.63,181.33,184.36,-170.57,229.4,242.28,-79.47,111.88,279,94.47,4.71
61.29,6.29,3.18,2.42,59.27,1930,4.89,7,0,10.2,1.05,20.75,307.69,2.05,1260.92,401.93,798.95,176.38,194.15,-158.07,225.47,228.73,-79.56,111.56,295,94.47,4.71
61.18,6.44,3.18,2.48,58.45,1930,3.74,0.32,0,10.2,1.05,19.17,325.75,2.12,1242.68,387.57,802.94,178.48,204.44,-163.66,208.88,229.47,-78.84,115.23,303,94.47,4.71
60.95,6.36,3.18,2.78,61.02,1930,3.51,0.03,0,10.2,1.05,15.13,369.87,2.28,1255.11,385.14,840.73,211.05,201.98,-189.04,192.58,278.12,-79.33,99.96,310,94.47,4.71
60.8,6.34,3.3,2.88,62.49,1930,0,1.13,0,10.2,1.05,13.38,388.79,2.42,1243.82,383.12,797.52,216.99,191.22,-207.45,195.81,304.27,-79.56,96.94,308,94.47,4.71
60.38,6.66,3.38,2.99,63.88,1930,0,7.91,0,10.2,1.05,18.67,311.12,2.12,1238.9,387.03,745.67,168.22,171.56,-171.07,185.72,233.07,-71.18,82.61,280,94.47,4.71
59.48,7.51,3.62,3.1,65.87,1930,0,17.15,0,10.2,1.05,18,311.19,2.09,1210.76,388.67,716.83,171.1,156.06,-169.93,189.48,241.54,-73.39,73.63,284,94.47,4.71
59.52,7.59,3.56,3.03,67.03,1930,5.52,7.12,0,10.2,1.05,20.5,310.3,2.15,1198.36,389.77,700.51,172.77,145.91,-167.48,193.68,244.2,-72.47,69.54,278,94.47,4.71
60.52,6.75,3.32,2.78,67.03,1930,1.99,16.05,0,10.2,1.05,21.96,376.64,2.32,1197.97,385.24,746.55,213.87,163.83,-219.38,188.48,325.92,-74.74,80.46,282,94.47,4.71
60.33,6.81,3.35,2.94,66.05,1930,2.87,5.04,0,10.2,1.05,23.83,334.99,2.22,1190.53,385.72,756.93,217.33,147.07,-188.37,196.85,316.7,-79.82,70.28,287,94.47,4.71
59.29,7.95,3.41,3.06,64.7,1930,2.25,7.92,0,10.2,1.05,24.13,328.85,2.24,1164.61,369.53,728.56,203.21,151.52,-185.76,197.14,295.34,-79.27,77.02,307,94.47,4.71
59.78,7.68,3.27,2.9,63.96,1930,0.66,14.51,0,10.2,1.05,20.58,345.27,2.25,1154.16,353.6,746.25,199.88,169.2,-192.73,178.15,292.33,-80.12,86.07,262,94.47,4.71
59.51,8.02,3.33,2.92,65.73,1930,0.68,8.77,0,10.2,1.05,18.5,357.95,2.3,1161.52,354.02,755.48,214.21,163.27,-193.15,175.18,323.53,-81.32,77.72,263,94.47,4.71
59.82,7.61,3.21,2.89,64.37,1930,0,15.91,0,10.2,1.05,17.71,358.12,2.31,1177.73,354.44,756.4,209.06,160.6,-177.03,178.94,299.66,-79.86,77.27,263,94.47,4.71
60.21,7.7,2.97,2.51,66.13,1930,0,16.04,0,10.2,1.05,18.33,334.8,2.31,1164.61,354.77,744.44,203.33,149.89,-171.95,181.86,304.9,-79.49,68.52,278,93.27,5.73
60.41,7.05,3.1,2.73,63.82,1930,0,11.95,0,10.2,1.05,20.13,350.91,2.31,1158.28,363.1,748.6,209.54,160.92,-181.68,181.71,301.35,-78.76,76.45,267,93.8,5.1
60.49,6.75,3.04,2.72,64.75,1930,0,17.64,0,10.88,1.05,16.25,367.44,2.29,1163.86,379.55,739.46,210.04,161.17,-198.53,187.99,309.46,-73.86,79.21,284,94.3,4.87
60.32,6.69,3.08,2.91,66.16,1930,0,11.9,0,10.46,1.05,19.54,373.07,2.32,1174.43,372.67,760.26,207.97,167.42,-197.36,187.97,311.77,-73.27,80.35,286,94.73,4.63
59.77,6.8,3.52,3.1,66.57,1575,0,15.66,0,10.46,1.05,21.83,481.99,2.64,1204.45,377.85,766.78,276.15,180.44,-284.26,178.3,382.3,-81.22,92.28,273.67,94.47,4.6
60,6.28,3.67,3.31,63.7,1573.33,0,14.58,0,10.46,1.05,22.17,477.59,2.61,1192.58,365.22,755.16,266.59,177.14,-290.84,179.81,397.07,-79.5,95.16,262.83,93.77,5.07
60.15,6.29,3.6,3.27,61.22,1640,0,10.7,0,10.46,1.05,20.71,488.12,2.63,1204.74,359.74,761.15,275.23,183.12,-304.99,179.98,414.69,-80.31,95.3,260,92.43,6.37
60.31,6.3,3.52,3.17,61.83,1546.67,0,10.44,0,10.46,1.05,16.04,506.07,2.68,1223.19,367.34,788.61,295.44,180.1,-308.8,181.96,433.85,-84.54,92.5,254.17,92.9,5.8
60.73,5.67,3.48,3.27,62.3,1645,0,5.4,0,10.46,1.05,20.21,459.83,2.56,1252.68,379.97,769.87,269.91,166.83,-270.34,188.37,391.66,-84.47,85.88,264.67,94.2,4.6
60.21,6.5,3.48,3.16,65.54,1706.67,0,20.47,0,10.46,1.05,19.63,462.82,2.51,1248.75,375.07,749.76,271.75,161.44,-300.97,187.5,391.82,-85.15,79.48,264.67,93.37,5.5
60.54,6.29,3.28,3.11,63.98,1826.67,3.98,17.65,0,10.46,1.05,20,390.4,2.32,1217.15,391.21,709.13,229.65,149.01,-234.33,197.9,305.37,-81.44,82.39,262.67,93.7,4.9
60.13,6.28,3.56,3.42,68.39,1936.67,6.43,8.42,0,10.46,1.05,24.38,393.92,2.3,1235.73,389.85,722.91,226.28,160.47,-240.86,191.79,290.59,-80.69,81.24,270.33,94.2,4.53
60.25,6.06,3.52,3.49,64.3,1642.5,2.42,15.12,0,10.46,1.05,22.33,487.84,2.6,1243.21,372.38,726.47,275.34,167.26,-313.55,183.02,385.18,-84.29,81.93,252.71,93.53,5.4
60.49,6.01,3.48,3.27,64.14,1863.33,1.98,16.36,0,10.46,1.05,19.67,514.57,2.64,1246.33,362.56,759.26,286.53,185.29,-338.23,175.22,401.87,-83.35,92.84,263.5,93.6,5.23
60.33,6.43,3.4,3.14,63.18,1740,2.97,9.79,0,10.59,1.08,22.83,512.27,2.65,1234.11,364.78,748.8,277.32,189.72,-329.94,173.69,388.78,-84.02,98.99,257.83,93.17,5.53
60.54,6.43,3.17,3.1,61.59,1688.33,2.75,8.9,0,10.68,1.09,20.17,560.61,2.78,1278.32,342.69,804.24,324.62,205.63,-374.98,172.84,435.38,-89.77,115.88,260.17,92.2,6.43
60.92,6.04,3.12,3.16,58.89,1563.33,2.6,13.19,0,10.68,1.09,16.17,575.46,2.84,1297.75,330.43,812.61,327.63,213.96,-378.97,168.22,454.24,-88.05,122.24,270.5,93.2,5.53
60.97,5.91,3.21,3.17,61.3,1638.33,4.68,15.17,0,10.68,1.09,17.17,562.43,2.77,1288.9,330.9,802.71,297.42,208.24,-370.82,169.82,438.3,-73.82,114.15,270.83,93.07,5.1
61.74,5,3.14,3.08,60.09,1478.33,2.35,15.9,0,10.68,1.06,11.54,555.96,2.74,1296.88,312.48,821.22,285.36,226.4,-388.12,160.63,447.21,-65.95,133.49,265.33,92.67,5.97
61.68,5.29,3,3.02,58.25,1415,2.65,4.66,0,10.35,1.05,8.5,558.57,2.71,1290.81,323.06,819.74,301.13,225.05,-395.32,165.98,477.57,-71.61,127,257.17,91.7,6.77
61.46,5.26,3.13,3.2,60.52,1591.67,2.97,11.75,0,10.44,1.07,14.42,524.53,2.63,1285.6,345.88,774.22,284.04,194.74,-353.98,171.06,413.04,-74.95,101.63,256,91.67,6.83
60.94,5.73,3.27,3.23,62.54,1688.33,3.31,11.87,0,10.85,1.09,14.46,531.01,2.68,1293.72,345.79,793.65,295.36,198.62,-358.27,167.64,423.08,-78.19,94.66,263.83,92.53,6.13
61.16,5.65,3.16,3.14,59.18,1583.33,4.7,8.53,0,10.6,1.03,10.29,521.83,2.61,1290.78,327.64,824.08,292.24,207.71,-363.45,166.99,442.21,-73.85,101.84,265.83,92.67,5.93
61.19,5.3,3.16,3.39,57.63,1448.33,3.76,12.6,0,10.7,1.06,11.38,488.94,2.48,1288.21,317.57,777.42,274.93,195.44,-368.87,164.11,412.78,-78.1,100.23,244.33,92.77,5.73
61.56,5.35,2.89,3.07,62.57,1695,4.54,7.97,0,10.58,1.06,10.92,558.87,2.82,1309.87,311.98,829.06,316.72,213.15,-390.67,165.11,474.45,-81.75,114.01,253.5,91.87,6.8
62.01,5.21,2.73,2.86,61.51,1606.67,3.54,12.56,0,10.41,1.05,10.79,569.71,2.83,1303,313.09,839.07,313.99,211.2,-374.32,166.47,476.66,-80.78,115.82,257.83,92.57,6
61.26,5.67,3.03,3.08,60.93,1586.67,1.97,13.4,0,10.35,1.05,12.96,591.21,2.94,1302.22,305.6,847.21,329.61,214.75,-375.06,164.94,467.36,-87.01,121.98,264.17,92.23,6.27
61.93,5.04,2.84,2.92,58.52,1496.67,0.86,15.45,0,10.48,1.07,9.54,585.76,2.92,1305.79,309.86,853.35,334.93,216.13,-383.26,163.22,487.69,-86.63,116.15,266.17,93.6,5.27
62.1,4.19,3.17,3.27,58.15,1458.33,2.85,6.38,0,10.68,1.04,10.5,592.02,2.96,1311.78,296.77,848.9,333.16,224.46,-413.98,158.15,489.83,-84.29,119.35,253.5,91.8,6.67
61.61,5.03,3.19,3.17,59.21,1506.67,4.01,11.77,0,10.72,1.05,11.83,574.27,2.88,1306.04,302.74,843.55,340.52,215.64,-401.77,162.22,484.32,-88.64,116.38,249.5,90.9,7.57
61.81,4.57,3.1,3.41,63.12,1530,3.46,12.2,0,10.72,1.08,13.25,573.47,2.87,1314.11,313.37,842.98,340.69,215.96,-400.73,163.48,472.49,-88.49,112.02,259.33,92.67,5.77
61.37,5.06,3.15,3.48,61.95,1505,4.13,12.58,0,10.86,1.06,12.46,577.8,2.92,1314.62,299.76,845.87,347.82,219.57,-409.31,162.59,497.27,-88.25,119.32,255.83,92.07,6.27
60.96,5.61,3.17,3.49,60.31,1521.67,3.47,8.73,0,10.81,1.1,12.79,593.33,2.96,1318.87,307.43,861.03,344.86,225.7,-407.97,161.23,492.49,-87.77,115.71,255,91.93,6.57
60.85,5.93,3.07,3.38,61.48,1521.67,3.27,9.64,0,10.77,1.05,13.5,585.56,2.91,1314.46,314.66,840.72,335.39,217.08,-415.72,160.47,491.58,-84.55,118.77,258.5,91.87,6.5
60.22,6.31,3.26,3.62,64.98,1740,3.3,13.27,0,10.75,1.08,13.75,594.36,2.98,1309.25,280.7,808.36,329.89,204.24,-420.87,154.62,477.82,-83.45,116.03,250,92.3,6.2
60.84,5.84,3.2,3.33,62.04,1570,2.42,18.71,0,10.62,1.06,14.96,487.02,2.66,1284.99,337.72,771.72,282.95,185.18,-328.22,170.68,412.87,-81.74,99.73,244.5,91.53,6.83
61.54,5.42,2.91,3.07,62.62,1680,1.14,16.59,0,10.49,1.05,14.13,546.81,2.82,1300.37,337.67,805.72,314.33,197.69,-365.1,172.9,464.27,-83.86,104.87,257.5,93.27,5.63
61.45,5.58,2.93,2.97,63.29,1598.33,0.83,15.59,0,10.78,1.07,11.54,527.92,2.64,1299.44,313.22,796.32,315.06,207.15,-400.11,164.03,458.26,-80.76,118.63,272.5,93.3,5.43
61.05,5.95,2.98,3.06,63.47,1665,1.6,16.53,0,10.87,1.07,14.42,556.73,2.79,1306.81,315.22,831.14,314.78,210.32,-377.19,163.03,461.18,-86.63,112.37,256.67,93.57,5.23
60.16,6.64,3.2,3.25,62.27,1666.67,2.05,13.6,0,10.78,1.06,16.33,569.81,2.81,1299.54,318.51,837.14,314.89,221.81,-391.81,167.74,442.19,-83.7,125.19,254.33,92.37,6.1
60.69,5.76,3.31,3.45,63.84,1718.33,3.13,12.01,0,10.73,1.04,15.54,596.13,2.95,1298.74,298.69,858.54,330.88,227.73,-411.48,160.44,470.93,-84.14,116.28,259.17,92.47,5.96
61.45,5.25,3.09,3.17,61.15,1605,2.77,9.09,0,10.57,1.07,13.71,590.47,2.91,1301.58,263.1,844.71,320.59,228.6,-425.38,154.65,488.4,-84.77,126.79,264.83,92.1,6.23
61.35,5.26,3.18,3.23,63.59,1750,3.02,9.74,0,10.45,1.08,11.96,577.57,2.79,1304.61,328.89,840.52,312.49,220.55,-389.07,175.21,449.06,-83.97,125.89,262.5,92.44,5.91
61.71,4.81,3.13,3.14,66.69,1755,3.95,11.9,0,10.51,1.05,15.79,515.09,2.56,1294.15,351.38,816.05,285.23,203.75,-350.14,177.1,420.42,-79.73,110.08,260.5,93.29,5.33
61.71,4.74,3.18,3.2,63.24,1696.67,3.37,11.51,0,10.42,1.06,14.33,573.89,2.82,1301.11,317.07,825.59,316.42,209.8,-379.38,171.44,465.45,-84.6,122.33,264.83,92.27,6.11
61.19,5.5,3.02,3.17,64.95,1745,2.08,17.27,0,10.24,1.07,13.63,546.3,2.71,1296.41,331.33,859.65,312.43,221.65,-368.56,167.09,454.48,-81.73,116.08,262.17,93.27,5.27
60.31,6.84,3.09,3.17,64.95,1745,2.17,17.84,0,10.24,1.07,14.83,417.83,2.39,1260.61,359.81,791.76,232.44,186.92,-272.12,170.38,346.59,-73.27,83.55,260.75,93.27,5.27
60.35,6.71,3.13,3.31,64.95,1745,4.75,22.87,0,10.24,1.07,12.58,365.35,2.34,1228.2,367.05,721.02,214.45,176.74,-248.02,170.13,292.28,-77.05,89.34,260.75,93.27,5.27
60.35,6.71,3.13,3.31,64.95,1745,5.23,35.05,0,10.24,1.07,16.02,249.12,2.11,1191.28,365.25,717.3,180.63,168.96,-180.06,171.01,227.49,-74.28,86.78,260.75,93.27,5.27
61.01,5.72,3.14,3.23,64.95,1745,2.18,25.13,0,10.24,1.07,15.68,365.46,2.32,1237.76,366.76,791.16,218.47,183.55,-248.85,174.04,312.32,-73.51,90.41,260.75,93.27,5.27
62.13,4.81,2.75,2.88,64.95,1745,1.35,22.01,0,10.24,1.07,15.83,294.12,2.18,1188.75,357.1,727.33,189.81,160.02,-224.13,168.7,260.17,-70.34,77.46,260.75,93.27,5.27
62.13,4.81,2.75,2.88,64.95,1745,1.5,23.02,0,10.24,1.07,14.5,360.89,2.37,1238.61,349.28,801.44,213.04,197.27,-251.95,174.01,300.59,-77.11,97.55,260.75,93.27,5.27
62.13,4.81,2.75,2.88,64.95,1745,0,19.47,0,10.24,1.07,14.5,311.75,2.19,1221.68,372.19,720.17,176,176.06,-193.44,172.4,255.89,-64.59,86.89,260.75,93.27,5.27
62.13,4.81,2.75,2.88,64.95,1745,0,17.6,0,10.24,1.07,14.5,322.56,2.24,1219.25,366.26,713.19,169.26,163.12,-242.61,174.05,256.34,-60.04,78.07,260.75,93.27,5.27
62.13,4.81,2.75,2.88,64.95,1745,0,21.64,0,10.24,1.07,14.5,363.03,2.27,1219.6,357.57,766.61,184.86,179.39,-244.41,176.46,276.4,-60.61,89.99,260,93.33,5.53
62.13,4.81,2.75,2.88,64.95,1745,0,17.41,0,10.24,1.07,14.5,311.72,2.2,1195.38,348.51,706.55,159.59,173.49,-223.36,172.79,242.25,-59.03,97.68,260,93.33,5.53
62.13,4.81,2.75,2.88,64.95,1745,0.81,18.3,0,10.24,1.07,14.5,337.17,2.21,1219,355.85,737.45,177.35,176.6,-226.61,169.53,253.41,-62.97,85.8,260,93.33,5.53
62.13,4.81,2.75,2.88,64.95,1745,1.31,17.05,0,10.24,1.07,14.5,391.36,2.32,1239.66,353,770.09,206.39,181.96,-269.99,172.65,318.52,-63.63,88.52,260,93.33,5.53
60.51,5.84,3.11,3.66,64.95,1745,2.69,20.05,0,10.24,1.07,14.5,357.47,2.24,1222.49,365.84,745.52,186.01,164.42,-238.29,174.75,297.3,-59.78,79.96,260,93.33,5.53
60.57,5.66,3.24,3.64,64.95,1745,0,28.75,0,10.24,1.07,14.5,368.32,2.29,1232.81,357.24,739.02,200,177.15,-270.44,172.3,302.47,-63.31,95.75,260,93.33,5.53
60.77,5.67,3.21,3.29,64.95,1745,1.67,3.17,0,10.24,1.07,14.5,376.85,2.24,1238.26,367.71,742.95,205.82,163.01,-262.37,173.46,309.65,-62.48,84.06,260,93.33,5.53
59.89,6.89,3.03,3.6,64.95,1745,1.85,10.75,0,10.24,1.07,14.5,319.88,2.18,1206.91,377.29,715.95,177.17,157.83,-221.21,176.22,265.46,-59.53,85.14,260,93.33,5.53
60.44,5.98,3.47,3.36,64.95,1745,1.66,14.14,0,10.24,1.07,14.5,319.85,2.13,1214.96,376.6,719.14,183.12,155.29,-214.51,180.35,277.77,-61.7,85.7,246,93.33,5.53
60.44,5.98,3.47,3.36,64.95,1745,0,20.98,0,10.24,1.07,14.5,295.49,2.09,1197.33,370.91,692.99,168.66,153.43,-196.53,177.67,240.71,-59.36,81.93,246,93.33,5.53
60.44,5.98,3.47,3.36,64.95,1745,0,11.12,0,10.24,1.07,14.5,292.62,2.03,1186.27,364.06,638.4,157.28,141.26,-203.62,168.89,227.1,-58.88,73,246,93.33,5.53
60.44,5.98,3.47,3.36,64.95,1745,0,0.49,0,10.24,1.07,14.5,301.22,2.16,1197.15,354.58,677.21,170.2,145.61,-231.66,160.86,291.98,-59.11,69.69,246,93.33,5.53
60.44,5.98,3.47,3.36,64.95,1745,0,11.32,0,10.24,1.07,14.5,312.06,2.21,1203.56,354.64,730.01,174.73,154.44,-212.28,173.6,282.83,-59.76,77.87,240,93.33,5.53
60.44,5.98,3.47,3.36,64.95,1745,0,4.04,0,10.24,1.07,14.5,300.51,2.06,1189.15,359.96,650.44,158.74,138.17,-203.85,170.15,248.55,-57.82,75.32,240,93.33,5.53
61.35,5.12,2.87,3.48,64.95,1745,0,3.69,0,10.24,1.07,14.5,439.68,2.59,1266.79,354.36,743.98,241.27,194.59,-323.8,176.01,389.31,-69.89,102.57,247,93.33,5.53
60.54,6.14,3,3.36,64.95,1745,0,0,0,10.24,1.07,14.5,382.96,2.36,1221.58,349.92,713.99,203.9,167.34,-258.99,171.28,334.85,-66.32,87.78,224,93.33,5.53
61.16,5.49,2.81,3.37,64.95,1745,2.21,0.67,0,10.24,1.07,14.5,410.62,2.43,1245.39,353.85,729.12,223.82,165.62,-274.97,184.36,354.37,-69.14,90.01,234,93.33,5.53
61.69,5.11,2.75,3.1,64.95,1745,3.13,0.98,0,10.24,1.07,14.5,421.14,2.45,1222.98,326.04,691.84,226.28,157.79,-285.17,171.69,381.13,-68.16,83.26,242,93.33,5.53
61.55,5.16,2.84,3.33,64.95,1745,2.83,8.8,0,10.24,1.07,14.5,427.69,2.37,1262.08,347.75,719.73,246.16,177.47,-330.53,172.36,419.64,-72.84,100.81,250.5,93.33,5.53
60.72,6.25,3.19,3.1,64.95,1745,4.24,3.35,0,10.66,10.43,14.5,357.38,2.16,1242.71,380.48,680.73,219.37,156.92,-265.76,187.95,368.84,-74.48,88.39,200.5,93.33,5.53
60.91,6.44,2.93,2.99,64.95,1745,7.1,5.34,0,10.66,10.43,14.5,352.78,2.14,1264.54,359.69,727.47,212.37,176.05,-257.77,181.9,347.86,-72.19,104.46,222.5,90.2,8.73
61.43,6.03,2.67,2.67,64.95,1745,5.08,1.63,0,10.66,10.43,14.5,431.24,2.36,1287.04,320.09,747.62,216.27,177.19,-287.83,166.06,389.72,-61.16,99.83,262.5,89.4,9.47
60.7,6.61,2.88,2.88,64.95,1745,0.53,0.33,0,10.66,10.43,14.5,481.92,2.56,1304.7,353.31,791.24,240.28,188.39,-338,177.76,452.37,-52.52,98.92,260.5,90.73,7.4
61.24,5.99,2.79,2.79,64.95,1745,4.17,6.29,0,10.66,10.43,14.5,480.2,2.52,1304.8,348.54,789.52,250.82,196.54,-347.57,175.96,452.13,-58.64,111.18,271,93.33,5.53
61.24,5.99,2.79,2.79,64.95,1745,1.67,6.7,0,10.66,10.43,14.5,483.49,2.54,1296.14,336.86,815.32,233.32,208.78,-359.27,171.92,457.53,-48.05,114.95,259,93.33,5.53
61.24,5.99,2.79,2.79,64.95,1745,0.61,16.52,0,10.66,10.43,14.5,533.95,2.68,1341.22,327.85,840.99,265.75,217.91,-398.48,163.73,506.15,-48.65,115.65,258,90.8,7.6
61.24,5.99,2.79,2.79,64.95,1745,0.68,7.75,0,10.66,10.43,14.5,510.21,2.63,1288.04,332.67,773.2,260.73,187.5,-358.68,173.35,458.51,-61.21,101.86,282.67,90.6,8.13
60.5,7.08,2.99,2.8,61.43,1745,3.16,12.55,0,10.59,10.43,14.5,529.03,2.72,1305.98,335.67,818.3,290.18,202.73,-369.26,166.82,452.23,-77.61,107.04,277.67,91.7,6.97
60.63,6.85,2.94,2.74,63.36,1745,1.27,16.18,0,10.43,10.43,14.5,518.85,2.74,1304.27,359.58,854.67,291.42,209.53,-344.43,177.74,438.02,-77.43,102.41,275,93.33,5.31
60.47,6.56,3.21,2.91,62.02,1745,0.45,16.26,0,10.96,10.43,14.5,502.34,2.58,1305.94,362.23,819.99,281.49,203.16,-353.44,176.01,429.23,-74.56,96.41,253.67,92.69,6.04
60.59,7.03,2.88,2.71,62.32,1745,0,13.11,0,10.92,10.43,14.5,524.4,2.79,1304.37,331.99,825.77,293.89,211.41,-376.15,166.02,467.57,-70.58,103.94,276,92.07,6.49
